Repository: Duke-MatSci/materialsmine

# materialsmine
MaterialsMine App

# :warning: ADVISORY :warning:
> Before running the steps below, follow the steps [here](https://github.com/Duke-MatSci/materialsmine/blob/develop/resfulservice/misc/README.md) to retrieve and deploy required environment variables


```bash

# Run the following command from the root directory:

# Note:

# To shutdown/terminate all services
docker-compose down
```

## :high_brightness: Testing
To avoid testing failure, copy the command below and run in the project root directory
```bash
npm i && cd app && npm i && cd ../resfulservice && npm i && cd ..
```

## :high_brightness: Folder Structure
| :house: Root Directory | | |
| -  | :-: | - |
| :open_file_folder: app | Frontend Application | [Link](https://github.com/Duke-MatSci/materialsmine/tree/main/app) |
| :open_file_folder: nginx | A proxy server | [Link](https://github.com/Duke-MatSci/materialsmine/tree/main/router) |
| :open_file_folder: restfulservice | Backend Server Application | [Link](https://github.com/Duke-MatSci/materialsmine/tree/main/resfulservice) |
| :open_file_folder: services | Managed Services | WIP |
| :open_file_folder: whyis | Whyis Application | [Link](https://github.com/Duke-MatSci/materialsmine/tree/main/whyis) |

## :high_brightness: Access services via:
- Frontend: http://localhost
- Resful API: http://localhost/api
- Managed Services: http://localhost:5050
- Whyis: http://localhost:8000

# MaterialsMine v2.0

### Compiles and hot-reloads for development

```
pnpm run serve
```

### Compiles and minifies for production

```
pnpm run build
```

### Run your unit tests

```
pnpm run test:unit
```

### Lints and fixes files

```
pnpm run lint
```

### Customize configuration

See [Configuration Reference](https://cli.vuejs.org/config/).

File: app/public/docs/dynamfit/Cavaille-PS-98k-master-93C.csv
Frequency (Hz),G' (Pa) ,G'' (Pa)
394534.4478,828266763.5,50199880.22
258225.8755,796288303.3,53560759.55
152195.0328,800927622.9,59181852.93
75195.97601,780284182.6,67454968.9
37784.16166,753378551.5,77402694.79
24979.90601,726632777.9,84703604.31
14784.2649,712739261.9,96493266.71
7455.186707,666659664.5,112187561.9
3761.298729,627413005.5,130142804.5
2510.014879,584307125.5,141448404.6
1454.641414,546562917.7,146503165.8
718.4121333,474096187.4,176355964.6
365.8562014,391619604.1,186628435.3
246.8630537,344594918.2,191732604.8
149.0119093,274010739.1,192366197.4
75.6237564,181475304.2,174722020.9
25.34237353,69964490.5,115745741.9
7.621188854,14537417.33,49460116.59
12672.27451,638293449.3,98590646.76
8281.478141,649248276.3,111305404.7
5085.411714,618131007.9,122632164.9
2473.845139,561912515.7,139314716.4
1210.042022,510148046.9,159869168.2
808.2316375,468537265.6,174917704.2
482.6427983,418958739.1,175082660.2
239.7249843,327905903.4,185729035.9
119.8702893,242441824.3,179320874.6
80.28561229,189162420.4,170512117.9
46.93644776,130549351.8,160643340.3
23.84935941,69103574.04,110430184.2
12.23333253,31308891.1,73215557.26
8.038585235,19005250.51,55677789.4
4.894329945,9007145.036,36272131.86
2.483122821,3346314.603,19413818.38
1.260700366,1421517.772,9903098.029
0.822878912,925412.5227,6599134.901
0.504690301,647878.2107,4060797.596
0.259956832,426224.2197,2007402.17
0.132532726,322070.5911,956515.6615
2374.837324,563365192,141140415
1605.36353,529484451,153103444.3
922.9303372,475043002.9,165474939.5
463.0443288,406534923.1,171327735.2
231.1143828,316506230,180720797.3
152.2679451,275445497.6,181574548.8
88.46891668,212754970.2,174557404.7
45.39322934,134752300.3,148659344.2
22.92045347,74923444.8,114828840.9
15.20097351,47362348.75,92704084.99
9.503768757,26926089.97,65787004.25
4.535308337,9937409.593,37319075.49
2.334158127,3843345.967,20361493.46
1.551961849,2349213.717,13719416.19
0.902068826,1392784.074,8588769.207
0.470527166,817738.9399,4381437.631
0.237921817,587642.4353,2314319.761
0.161651201,490710.881,1606271.19
0.097081992,397360.3281,1002439.429
0.048855719,329313.5359,531780.7492
548.9228871,413609222.6,185805644.3
320.1683713,361284336.8,167679037.9
163.2101857,276416987.7,164842492.9
82.55897202,202178022.8,163419135.4
54.98987197,157978639.4,158376749.1
33.01758361,106567523.3,134166059.9
16.12447194,55385947.83,99431736.54
8.214988193,23613759.6,62322150.42
5.38836357,13412120.65,45410487.65
3.135201885,6993986.193,28983691.91
1.596913973,3230169.264,15312002.58
0.830413701,1979634.971,8104555.835
0.559120935,986825.9715,5671546.505
0.336997222,737414.2382,3495517.219
0.168239469,497495.3099,1895346.118
0.087664333,382130.7868,1019544.944
0.034928593,294018.128,457016.5329
0.017777858,261122.9576,255308.4866
224.7580017,315449369.4,163565568.7
143.3717907,276969018.9,165668081.8
87.11187443,211920160,170918417.4
44.12957378,138147009.6,148543791.2
21.29698802,77617424.03,116229533.9
14.17142449,51707982.64,94163832.34
8.521396077,30059493.01,71618315.56
4.340728222,11944450,39648573.8
2.163154503,4705209.888,22444640.28
1.423123714,2999430.035,15527114.63
0.855042628,1818697.411,9585551.424
0.431956891,1084219.533,5001403.038
0.216647054,744807.1426,2716986.458
0.144936109,643823.1146,1908972.914
0.089287,526973.7603,1202107.271
0.045890324,395987.0085,679090.4357
0.0233704,303875.8792,366607.1892
0.015149565,282550.3311,274476.1602
74.2874779,180328861,161794468
48.28514452,143821445.5,164663878.5
29.4213606,89654873.93,169282993.3
14.64395764,47504300.29,91888454.53
7.265721019,20742950.94,56748083.16
5.017205856,12560476.53,42414843.25
2.990052448,6670118.31,27329367.03
1.484382278,2952283.111,14911053.42
0.733323799,1525491.478,7754437.329
0.493147805,1147655.169,5391864.222
0.296005039,881369.4685,3368715.558
0.146996379,673857.068,1869264.427
0.075741367,522417.0341,1007934.695
0.049664014,460280.3409,726094.1503
0.03049595,368802.6964,474308.5663
0.015799098,285014.8459,281312.5923
0.00768625,233314.0415,210229.897
0.005331794,244513.4494,109097.5918

File: app/public/docs/dynamfit/PMMA-R09-master-clean-148C.csv
x,Ep,Epp
3.209648553338939377e-06,9.216866300139157102e+06,5.621407686067661270e+05
5.547523653828754794e-06,9.152699430006753653e+06,6.558971426466862904e+05
8.237286064631353107e-06,9.423198775276277214e+06,7.240166438325892668e+05
1.618663185258614604e-05,9.708698070770582184e+06,8.666966413904164219e+05
3.676959187882330993e-05,1.045570770108312182e+07,1.524502906995284837e+06
7.699489697850208237e-05,1.115031662077854574e+07,2.692735143991459627e+06
1.503795932395588680e-04,1.198149802747050300e+07,3.026771756073799916e+06
2.641176572815788471e-04,1.319355072511599958e+07,5.732954889566347934e+06
4.858111002535425564e-04,1.497082322138120979e+07,8.122263619230637327e+06
7.681486523264068316e-04,1.706458588826381788e+07,1.103326424022170901e+07
1.275216911997048650e-03,1.999714494053599983e+07,1.403757279972587712e+07
1.963008783615231324e-03,2.310777015550487116e+07,1.656139961697731912e+07
2.880948828376671440e-03,2.762429371497222781e+07,2.013975368141903356e+07
4.143599450604381479e-03,3.225918501128416136e+07,2.532266310456163436e+07
6.362273399033517053e-03,3.842677486249348521e+07,3.351894903814312071e+07
8.949460515154779305e-03,4.641757926957157254e+07,3.981866403993489593e+07
1.392540537064596191e-02,5.604982926464491338e+07,4.330407708500024676e+07
2.097955491037861372e-02,6.743716616409498453e+07,5.670119943442837894e+07
2.912101018705679639e-02,8.018293332063241303e+07,6.327555833136654645e+07
4.375723866845881993e-02,9.851655558457764983e+07,7.386034626113364100e+07
6.584325961692287510e-02,1.177720395740391463e+08,7.929430929255118966e+07
8.948484079793181389e-02,1.385510303834407032e+08,9.299778557459244132e+07
1.422967398096371960e-01,1.671869714958667755e+08,1.035824805045125037e+08
2.305431546893028094e-01,2.007908360109333992e+08,1.114310721143995374e+08
3.883667087480921487e-01,2.447186174359760582e+08,1.243816146206273884e+08
6.933454073989815392e-01,2.885948380188229084e+08,1.288177736237819493e+08
1.271183021853802053e+00,3.487336507030074596e+08,1.305401560287087560e+08
2.505800629050683792e+00,4.023990238985950351e+08,1.402922108157523572e+08
4.637264720488594172e+00,4.700076513424421549e+08,1.265801019072432965e+08
9.099517246358626466e+00,5.336190173062127829e+08,1.324166245147614777e+08
1.841707993768666896e+01,6.001238490735869408e+08,1.194390641315862834e+08
3.574127907163783391e+01,6.596413861483981609e+08,1.284584142704059482e+08
7.478075015078945853e+01,7.192821668721885681e+08,1.180133718842584491e+08
1.638085912209296566e+02,7.878733977075098753e+08,1.266723495099062622e+08
3.642242360281265405e+02,8.550317951218671799e+08,9.724834736037553847e+07
8.054081755955643303e+02,9.203675230444792509e+08,9.452434204028876126e+07
1.769474247189603602e+03,9.594521813146086931e+08,9.376719844832697511e+07
3.880384063570230410e+03,1.011048276426616311e+09,9.497433787369865179e+07
8.576356684741947902e+03,1.060677036322926044e+09,9.509616307334701717e+07
2.021341476520289871e+04,1.099680199331987619e+09,9.004147869450853765e+07
4.695897077172841091e+04,1.148185855353938580e+09,9.388000048006729782e+07
9.858100788178744551e+04,1.195023139822725773e+09,1.054814361581686437e+08
2.136965462394190545e+05,1.231511666526296854e+09,9.724305835692490637e+07
4.301942008753373520e+05,1.269739112363118649e+09,9.984987182536615431e+07
8.408970993921961635e+05,1.300593265926772356e+09,1.095943160290174931e+08

File: app/public/docs/dynamfit/PMMA-R09-temp-sweep-clean.csv
x,Ep,Epp
9.138117701764107892e+01,8.221950016938920021e+08,6.018795507723494619e+07
9.286761280132834884e+01,8.075328217282271385e+08,6.029300310435079038e+07
9.435585656267167565e+01,7.986603624183117151e+08,5.829900780525057763e+07
9.580281917532636271e+01,7.863508392560622692e+08,5.800317756487978995e+07
9.719392192983171697e+01,7.733281006403862238e+08,5.620283389334566891e+07
1.000199965956808654e+02,7.439553244905954599e+08,5.578140129832698405e+07
1.014349658645957817e+02,7.307683214505548477e+08,5.429848577421395481e+07
1.028229787308661969e+02,7.169780741344796419e+08,5.369862366573739797e+07
1.042545886503144459e+02,7.051557373638302088e+08,5.319375158982497454e+07
1.058471932356239336e+02,6.931112257625988722e+08,5.310829074012535810e+07
1.073528455844983114e+02,6.779643047135105133e+08,5.213623705574695766e+07
1.088599249659039003e+02,6.628825223909519911e+08,5.070630360382588953e+07
1.103486827008283768e+02,6.474865924158997536e+08,5.005268026585225761e+07
1.118522731086301292e+02,6.361371522194224596e+08,4.879352280856956542e+07
1.133148423779078371e+02,6.213057213371360302e+08,4.831901561287589371e+07
1.148086310071795992e+02,6.068755725404249430e+08,4.745681765069451183e+07
1.162919708558839318e+02,5.946746333631873131e+08,4.794857803736238927e+07
1.177568620763988463e+02,5.812867046703155041e+08,4.822723397911572456e+07
1.193098604622194614e+02,5.672272048351966143e+08,4.826332119693013281e+07
1.207227677900617380e+02,5.544672698205186129e+08,4.695232480956400186e+07
1.221761822828469235e+02,5.423205456580398083e+08,4.706468442055594176e+07
1.236413335135264191e+02,5.198232126743183732e+08,4.589188537414575368e+07
1.251315122342340942e+02,5.027117036940559745e+08,4.643551719118754566e+07
1.266467123982218936e+02,4.809008331725550294e+08,4.696706558771584183e+07
1.280807772973636531e+02,4.631582691598583460e+08,4.647116075667429715e+07
1.295264519526914455e+02,4.472021885230733752e+08,4.647276076774345338e+07
1.309357433252216083e+02,4.256137755553858280e+08,4.684805967145755887e+07
1.325774958783853776e+02,4.044107055396986008e+08,4.717780032214649767e+07
1.339557009193777901e+02,3.875000465218904018e+08,4.785721808234259486e+07
1.353883448327363794e+02,3.680951165329318643e+08,4.845643700613155216e+07
1.368288555652605964e+02,3.437709221556601524e+08,4.979023415349536389e+07
1.381603676180922378e+02,3.227560196781454086e+08,5.077355426621254534e+07
1.393955186945796640e+02,3.011861728716237545e+08,5.127878258150722086e+07
1.406742668242449099e+02,2.797695726266002655e+08,5.265150022859773040e+07
1.419372813155788720e+02,2.575036854167147279e+08,5.365928334464878589e+07
1.431706244144102413e+02,2.328384325958924890e+08,5.493407332168138772e+07
1.443794539967946093e+02,2.068529118750312328e+08,5.511452204920989275e+07
1.454805789035613088e+02,1.829318165863557160e+08,5.491081945584864169e+07
1.465482894808050673e+02,1.614176323126713634e+08,5.395819104174006730e+07
1.475941954847118609e+02,1.409380425125378370e+08,5.259403253085256368e+07
1.485049203900273369e+02,1.211977701807372272e+08,4.976403917316737026e+07
1.494322859458761741e+02,1.028969966741014719e+08,4.590173064209754020e+07
1.503445467251870866e+02,8.890202282599830627e+07,4.377097484676609933e+07
1.511973558780286169e+02,7.586274108016581833e+07,4.040574134799166769e+07
1.520086117785209296e+02,6.462513680217447877e+07,3.779470034494841844e+07
1.528196258090926847e+02,5.597818567971549183e+07,3.304915055776856095e+07
1.535629041684164520e+02,4.799045572718107700e+07,3.108981604295149446e+07
1.543401168775923509e+02,4.168917664984833449e+07,2.608391744409626350e+07
1.551286732860417032e+02,3.626217488514180481e+07,2.407660753926911578e+07
1.558078440229256216e+02,3.162339920439695567e+07,2.170958654327146709e+07
1.567411353918277541e+02,2.739814059216672927e+07,1.859721952941547334e+07
1.584396427218468659e+02,2.086681812618618831e+07,1.555190271698717214e+07
1.592917988259029300e+02,1.810085645002614707e+07,1.276541489801550470e+07
1.603122963946567268e+02,1.573075657124166191e+07,1.047373325292474031e+07
1.613331809552833818e+02,1.353188616667321138e+07,8.940157516670793295e+06
1.622786021007007093e+02,1.175232490032049455e+07,7.895027221793250181e+06
1.632874899132684732e+02,1.040917893293886259e+07,6.992242600574527867e+06
1.643501695961649034e+02,9.442545872586134821e+06,5.796577989254008047e+06
1.654747679787202799e+02,8.413386418094305322e+06,4.523801839280647226e+06
1.666407744916725733e+02,7.640860533854197711e+06,3.823373064413051121e+06
1.678040720615147734e+02,7.025574235479146242e+06,3.528758828273312189e+06
1.689994899568050641e+02,6.487096254054911435e+06,2.771496655862657819e+06
1.701453728923681865e+02,6.005635748241301626e+06,2.304845522628706880e+06
1.712947387547871472e+02,5.652505055996350944e+06,1.701762819785915548e+06
1.725807127483286081e+02,5.306770487661837600e+06,1.542903437670967076e+06
1.735985013739723115e+02,5.074862994430147111e+06,1.209339347722606035e+06
1.747118769922145134e+02,4.899762926766723394e+06,9.362345841529580066e+05
1.757954542362458312e+02,4.738991175979266874e+06,8.496188502810515929e+05
1.768534900166678767e+02,4.511123193509981968e+06,7.462949230346265249e+05
1.779181046589286552e+02,4.497573682517788373e+06,6.363334074107022025e+05
1.790198705209847958e+02,4.389912117963381112e+06,4.424497836498104152e+05
1.800620396346191967e+02,4.297266226533281617e+06,3.658615237073334865e+05
1.812148884238939672e+02,4.213022424197171815e+06,3.088696189290598850e+05
1.824911876206137435e+02,4.093099739320147783e+06,2.514057421666264709e+05
1.844752949528096622e+02,4.016591219483201392e+06,2.024936833686938044e+05
