Repository: Duke-MatSci/materialsmine

# materialsmine
MaterialsMine App

# :warning: ADVISORY :warning:
> Before running the steps below, follow the steps [here](https://github.com/Duke-MatSci/materialsmine/blob/develop/resfulservice/misc/README.md) to retrieve and deploy required environment variables


```bash

# Run the following command from the root directory:

# Note:

# To shutdown/terminate all services
docker-compose down
```

## :high_brightness: Testing
To avoid testing failure, copy the command below and run in the project root directory
```bash
npm i && cd app && npm i && cd ../resfulservice && npm i && cd ..
```

## :high_brightness: Folder Structure
| :house: Root Directory | | |
| -  | :-: | - |
| :open_file_folder: app | Frontend Application | [Link](https://github.com/Duke-MatSci/materialsmine/tree/main/app) |
| :open_file_folder: nginx | A proxy server | [Link](https://github.com/Duke-MatSci/materialsmine/tree/main/router) |
| :open_file_folder: restfulservice | Backend Server Application | [Link](https://github.com/Duke-MatSci/materialsmine/tree/main/resfulservice) |
| :open_file_folder: services | Managed Services | WIP |
| :open_file_folder: whyis | Whyis Application | [Link](https://github.com/Duke-MatSci/materialsmine/tree/main/whyis) |

## :high_brightness: Access services via:
- Frontend: http://localhost
- Resful API: http://localhost/api
- Managed Services: http://localhost:5050
- Whyis: http://localhost:8000

# Nanomine-graph
visualization for nanomine project

# Developing mode
Each time a change is made on the visualization, apache2 and celeryd service have to be restarted manually. 
This is very troublesome. whyis has a developing mode that help you allevate this pain. 
```
sudo su - whyis
cd /app/whyis
python manage.py runserver -h 0.0.0.0
``` 
Then, you only need to refresh your webpage to see your changes immediately after you make changes to the visualization. 
After you finished the visualization changes, you can shutdown the developing mode with CTRL+c.
Then you have to restart apache2 and celeryd service by
```
sudo service apache2 restart
sudo service celeryd restart
```

File: whyis/materialsmine/materialsmine/SE_raw_ref.csv
Dispersive surface energy,Polar surface energy,Component(messy),Source,Component,,
26.335,0.054,﻿polypropylene,Polymerizer,﻿polypropylene,,
51.698,0.377, polybenzimidazole ,Polymerizer,polybenzimidazole,,
22.994,8.98, poly(vinyl alcohol) ,Polymerizer,poly(vinyl alcohol),,
35.422,8.664,Nylon 6,Polymerizer,Nylon 6,,
42.323,0.695,﻿polystyrene,Polymerizer,﻿polystyrene,,
34.95,3.164,﻿PVB,Polymerizer,﻿PVB,,
40.022,5.426,Epoxy,Polymerizer,Epoxy,,
44.481,2.558,﻿P2VP,Polymerizer,﻿P2VP,,
43.195,4.584,﻿poly(lactic acid),Polymerizer,﻿poly(lactic acid),,
28.307,5.753,﻿polyurethane,Polymerizer,﻿polyurethane,,
43.9,3.1,poly(ethylene terephthalate),Polymerizer,poly(ethylene terephthalate),,
33.7,0.66,poly(methyl methacrylate),Polymerizer,poly(methyl methacrylate),,
40.968,6.607,﻿Poly(fluorinated styrene-acrylate),Polymerizer,﻿Poly(fluorinated styrene-acrylate),,
28.328,3.361,﻿triacetylcellulose,Polymerizer,﻿triacetylcellulose,,2.08
2.08,21.07,no surface treatment,Polymerizer,no surface treatment,,
28,3,octyldimethylmethoxysilane,10.1021/ma302281b,octyldimethylmethoxysilane,,
30.45,5.76,chloropropyldimethylethoxysilane,10.1021/ma302281b,chloropropyldimethylethoxysilane,,
37.85,5.79,aminopropyldimethylethoxysilane,10.1021/ma302281b,aminopropyldimethylethoxysilane,,
27.625,0.369,poly(ethyl methacrylate),Polymerizer,poly(ethyl methacrylate),,
19.566,2.565,PGMA,Polymerizer,PGMA,,
34.3,4.4,3-methacryloxypropyldimethylchlorosilane,0.1021/acs.macro-mol.5b00833,3-methacryloxypropyldimethylchlorosilane,,
40.6,6.8,Octyltrimethoxysilane,10.1016/j.apsusc.2006.09.053,Octyltrimethoxysilane,,
20.6,16.3,Bis(trimethylsilyl)amine,10.1002/masy.19961080122,Bis(trimethylsilyl)amine,,
26.4,3.3,Dimethyldichlorosilane,10.1021/la0011533,Dimethyldichlorosilane,,
13,0.9,vinyltriethoxysilane,10.1016/j.compscitech.2011.02.012,vinyltriethoxysilane,,
43.195,4.584,poly(DL-lactic acid),,poly(DL-lactic acid),,
43.06,3.34,polycarbonate,,polycarbonate,,
27,4.9,PVVM,,PVVM,,
43.195,4.584,PLLA,,PLLA,,
23.7,3.38,poly(propylene glycerol),,poly(propylene glycerol),,
25.9,1.33,poly(vinyl acetate),,poly(vinyl acetate),,
38.7,11.3,3‐aminopropyltriethoxysilane,10.1002/app.25931,3‐aminopropyltriethoxysilane,,
45.9,21.1,γ‐glycidyloxypropyltrimethoxy silane,10.1016/j.ijadhadh.2015.07.015Get,γ‐glycidyloxypropyltrimethoxy silane,,
60.1,16.5,γ‐methylacryloxypropl trimethoxy siliane,,γ‐methylacryloxypropl trimethoxy siliane,,
