Repository: Duke-MatSci/materialsmine

* The autoparser currently allows for automatic testing of the following categories:
  * PNC Present
  * Authors
  * Keywords
  * DOI Number
  * Language
  * Journal Volume
  * Matrix Chemical Names
  * Matrix Chemical Trade Names
  * Filler Chemical Names
  * Filler Chemical Trade Names
  * Devices
  * Temperatures
  * Material Properties Combined (ensuring properties are properly associated)

* This list will be expanded as new automated tests are developed

# An Intro to Unit Tests for Nanomine
* Tristan Protzman
* protzt@rpi.edu

Hopefully this should outline the basics of expanding the unit tests for the xml ingest SELTr script use by the Nanomine project.

File: whyis/materialsmine/tests/xml/L256_S3_Potschke_2004.xml
<?xml version="1.0" encoding="utf-8"?><PolymerNanocomposite><ID>L256_S3_Potschke_2004</ID><Control_ID>L256_S1_Potschke_2004</Control_ID><DATA_SOURCE><Citation><CommonFields><CitationType>research article</CitationType><Publication>Polymer</Publication><Title>Rheological and dielectrical characterization of melt mixed polycarbonate-multiwalled carbon nanotube composites</Title><Author>P&#246;tschke, Petra</Author><Author>Abdel-Goad, Mahmoud</Author><Author>Alig, Ingo</Author><Author>Dudkin, Sergej</Author><Author>Lellinger, Dirk</Author><Keyword>Polycarbonate</Keyword><Keyword>Multiwalled carbon nanotube</Keyword><Keyword>Nanocomposite</Keyword><Publisher>Elsevier</Publisher><PublicationYear>2004</PublicationYear><DOI>10.1016/j.polymer.2004.10.040</DOI><Volume>45</Volume><URL>https://www.sciencedirect.com/science/article/pii/S0032386104010225?via%3Dihub</URL><Language>English</Language><Location>Leibniz Institute of Polymer Research Dresden, Hohe Str. 6, 01069 Dresden, Germany</Location><DateOfCitation>2017-08-02</DateOfCitation></CommonFields><CitationType><Journal><ISSN>0032-3861</ISSN><Issue>26</Issue></Journal></CitationType></Citation></DATA_SOURCE><MATERIALS><Matrix><MatrixComponent><ChemicalName>polycarbonate</ChemicalName><ManufacturerOrSourceName>GE Europe</ManufacturerOrSourceName><TradeName>Lexan 121</TradeName></MatrixComponent><MatrixProcessing><ChooseParameter><Drying-Evaporation><Description>Prior to mixing the materials were dried for about 16 h at 80 &#176;C in a vacuum oven.</Description><Temperature><value>80</value><unit>Celsius</unit></Temperature><Time><value>16</value><unit>hours</unit></Time><AmbientCondition>vacuum</AmbientCondition></Drying-Evaporation></ChooseParameter></MatrixProcessing><Description>Sheets with a thickness of about 350 mm (for dielectric measurements) and about 500 mm (for rheological measurements) were formed by compression molding from extruded strands at 260 &#176;C using a Vogt-press. The strands were heated to 260 &#176;C for about 5 min, pressed with a force of about 50 kN for 5 min and cooled to room temperature. For dielectric measurements, discs with diameter of 20 mm were cut from the sheets and gold layers were sputtered onto both flat sides of these samples as electrodes. For rheological measurements, discs with a diameter of 25 mm were punched from the sheets.</Description></Matrix><Filler><FillerComponent><ChemicalName>multi-walled carbon nanotubes</ChemicalName><ManufacturerOrSourceName>Hyperion Catalysis International, Inc. (Cambridge, MA, USA)</ManufacturerOrSourceName><Density><value>1.75</value><unit>g / cm^3</unit></Density><NonSphericalShape><Width><description>a mean diameter of about 12 nm</description><value>12</value><unit>nm</unit></Width><Depth><description>a mean diameter of about 12 nm</description><value>12</value><unit>nm</unit></Depth></NonSphericalShape></FillerComponent><FillerProcessing><ChooseParameter><Drying-Evaporation><Description>Prior to mixing the materials were dried for about 16 h at 80 &#176;C in a vacuum oven.</Description><Temperature><value>80</value><unit>Celsius</unit></Temperature><Time><value>16</value><unit>hours</unit></Time><AmbientCondition>vacuum</AmbientCondition></Drying-Evaporation></ChooseParameter></FillerProcessing><FillerComposition><Fraction><mass>0.0025</mass></Fraction></FillerComposition></Filler></MATERIALS><PROCESSING><MeltMixing><ChooseParameter><Mixing><Description>A DACA Micro Compounder (DACA Instruments, Goleta, CA, USA) was operated at 265 &#176;C, 50 rpm for 5 min in order to get 23 compositions with MWNT contents between 0.1 and 12.5 wt% MWNT, corresponding to contents between 0.07 and 8.5 vol.% (assuming a MWNT density of 1.75 g/cm3</Description><Mixer>DACA Micro Compounder</Mixer><MixingMethod>mechanical mixing</MixingMethod><RPM><value>50</value><unit>rpm</unit></RPM><Time><value>5</value><unit>minutes</unit></Time><Temperature><value>265</value><unit>Celsius</unit></Temperature></Mixing></ChooseParameter><ChooseParameter><Molding><MoldingMode>hot-pressing</MoldingMode></Molding></ChooseParameter><ChooseParameter><Heating><Description>Sheets with a thickness of about 350 mm (for dielectric measurements) and about 500 mm (for rheological measurements) were formed by compression molding from extruded strands at 260 &#176;C using a Vogt-press. The strands were heated to 260 &#176;C for about 5 min, pressed with a force of about 50 kN for 5 min and cooled to room temperature.</Description><Temperature><value>260</value><unit>Celsius</unit></Temperature><Time><value>5</value><unit>minutes</unit></Time></Heating></ChooseParameter></MeltMixing></PROCESSING><CHARACTERIZATION><Dielectric_and_Impedance_Spectroscopy_Analysis><Equipment>Solartron SI1260 Impedance/Gain Phase Analyzer</Equipment><Description>The dielectric measurements were performed at room temperature in a frequency range from 10K3 to 107 Hz using a frequency response analysis system consisting of Solartron SI1260 Impedance/Gain Phase Analyzer and Novocontrol broadband dielectric converter with the BDC active sample cell.</Description></Dielectric_and_Impedance_Spectroscopy_Analysis><Rheometery><RheometerType>plate</RheometerType><Description>The melt rheological properties were determined using an ARES-rheometer (Rheometrics Scientific). The measurements were performed in dynamic mode and 25 mm parallel plates geometry with gap settings of about 1 mm under liquid nitrogen atmosphere. The strain amplitude was selected to be within the linear viscoelastic range. The rheological properties of the samples were measured at eight temperatures in the temperature range between 170 and 280 &#176;C (steps of 10 K between 170 and 200 &#176;C, steps of 20 K up to 280 &#176;C) as a function of the angular frequency u. The frequency was varied between 100 and 0.01 rad/s.</Description><Equipment>ARES-rheometer (Rheometrics Scientific)</Equipment></Rheometery></CHARACTERIZATION><PROPERTIES><Rheological><RheologicalComplexModulus><RheometerMode><FrequencySweep><condition><temperature><value>170</value><unit>Celsius</unit></temperature></condition></FrequencySweep></RheometerMode><RheologicalStorageModulus><description>shear storage modulus (Pa) on frequency (rad per sec) at 170 deg C</description><data><AxisLabel><xName>Frequency</xName><xUnit>rad/sec</xUnit><yName>Shear Storage Modulus</yName><yUnit>Pa</yUnit></AxisLabel><data><headers><column id="0">frequency (rad per sec)</column><column id="1">shear storage modulus (Pa)</column></headers><rows><row id="0"><column id="0">0.0101576131764</column><column id="1">66307.2860753</column></row><row id="1"><column id="0">0.0178489915878</column><column id="1">126140.494744</column></row><row id="2"><column id="0">0.0315958400828</column><column id="1">232779.499531</column></row><row id="3"><column id="0">0.0567622111742</column><column id="1">418822.787095</column></row><row id="4"><column id="0">0.101210075602</column><column id="1">701963.596659</column></row><row id="5"><column id="0">0.180443901289</column><column id="1">1101529.27436</column></row><row id="6"><column id="0">0.319284640329</column><column id="1">1569911.32258</column></row><row id="7"><column id="0">0.569102332683</column><column id="1">2116167.46191</column></row><row id="8"><column id="0">1.02178974301</column><column id="1">2630387.21654</column></row><row id="9"><column id="0">1.78089842968</column><column id="1">3123880.7724</column></row><row id="10"><column id="0">3.19702956241</column><column id="1">3544542.41384</column></row><row id="11"><column id="0">5.73900319689</column><column id="1">3921252.55366</column></row><row id="12"><column id="0">10.2257860201</column><column id="1">4250992.59018</column></row><row id="13"><column id="0">18.3551617749</column><column id="1">4515992.79553</column></row><row id="14"><column id="0">31.9863792464</column><column id="1">4846448.96356</column></row><row id="15"><column id="0">57.412824279</column><column id="1">5019788.80583</column></row><row id="16"><column id="0">100.786626676</column><column id="1">5173117.41471</column></row></rows></data></data></RheologicalStorageModulus></RheologicalComplexModulus><RheologicalComplexModulus><RheometerMode><FrequencySweep><condition><temperature><value>220</value><unit>Celsius</unit></temperature></condition></FrequencySweep></RheometerMode><RheologicalStorageModulus><description>shear storage modulus (Pa) on frequency (rad per sec) at 220 deg C</description><data><AxisLabel><xName>Frequency</xName><xUnit>rad/sec</xUnit><yName>Shear Storage Modulus</yName><yUnit>Pa</yUnit></AxisLabel><data><headers><column id="0">Frequency (rad / sec)</column><column id="1">Shear Storage Modulus (Pa)</column></headers><rows><row id="0"><column id="0">0.1</column><column id="1">131.264247461</column></row><row id="1"><column id="0">0.176753662299</column><column id="1">200.03852966</column></row><row id="2"><column id="0">0.316227766017</column><column id="1">379.962429566</column></row><row id="3"><column id="0">0.55894415764</column><column id="1">751.19265849</column></row><row id="4"><column id="0">1.0</column><column id="1">1658.04276718</column></row><row id="5"><column id="0">1.76753662299</column><column id="1">4168.25455477</column></row><row id="6"><column id="0">3.14317398315</column><column id="1">10478.9206623</column></row><row id="7"><column id="0">5.6234132519</column><column id="1">26344.058674</column></row><row id="8"><column id="0">9.93958886893</column><column id="1">65568.2154616</column></row><row id="9"><column id="0">17.8908748992</column><column id="1">150637.422377</column></row><row id="10"><column id="0">31.6227766017</column><column id="1">309980.845769</column></row><row id="11"><column id="0">46.6037702554</column><column id="1">588626.509171</column></row><row id="12"><column id="0">69.0993057865</column><column id="1">771754.239079</column></row><row id="13"><column id="0">102.453385939</column><column id="1">1042705.60632</column></row></rows></data></data></RheologicalStorageModulus><RheologicalLossModulus><description>shear loss modulus (Pa) on frequency (rad per sec) at 220 deg C</description><data><AxisLabel><xName>Frequency</xName><xUnit>rad/sec</xUnit><yName>Shear Loss Modulus</yName><yUnit>Pa</yUnit></AxisLabel><data><headers><column id="0">Frequency (rad / sec)</column><column id="1">Shear Loss Modulus (Pa)</column></headers><rows><row id="0"><column id="0">0.0993916323644</column><column id="1">3211.39797928</column></row><row id="1"><column id="0">0.176386942046</column><column id="1">5475.37673339</column></row><row id="2"><column id="0">0.314943910461</column><column id="1">9469.1954184</column></row><row id="3"><column id="0">0.558920222566</column><column id="1">16610.8305953</column></row><row id="4"><column id="0">0.991896667366</column><column id="1">29138.6628826</column></row><row id="5"><column id="0">1.77105975969</column><column id="1">50392.8234534</column></row><row id="6"><column id="0">3.16227766017</column><column id="1">88398.9205647</column></row><row id="7"><column id="0">5.61198637259</column><column id="1">148589.335873</column></row><row id="8"><column id="0">10.0816953308</column><column id="1">237629.926047</column></row><row id="9"><column id="0">14.7178551023</column><column id="1">315853.044163</column></row><row id="10"><column id="0">21.4859953315</column><column id="1">393788.125329</column></row><row id="11"><column id="0">31.9460348524</column><column id="1">484017.392917</column></row><row id="12"><column id="0">46.352988395</column><column id="1">562008.046351</column></row><row id="13"><column id="0">56.3486339813</column><column id="1">774059.703603</column></row><row id="14"><column id="0">100.0</column><column id="1">843042.83085</column></row></rows></data></data></RheologicalLossModulus><RheologicalLossTangent><description>tangent delta on frequency (rad per sec) at 220 deg C</description><data><AxisLabel><xName>Frequency</xName><xUnit>rad/sec</xUnit><yName>Tangent Delta</yName><yUnit>dimensionless</yUnit></AxisLabel><data><headers><column id="0">Frequency (rad / sec)</column><column id="1">Tangent Delta</column></headers><rows><row id="0"><column id="0">0.67653990473</column><column id="1">13.6634551117</column></row><row id="1"><column id="0">1.00365867523</column><column id="1">12.2896117311</column></row><row id="2"><column id="0">1.45667414141</column><column id="1">10.6701108828</column></row><row id="3"><column id="0">2.13745464049</column><column id="1">8.7313955463</column></row><row id="4"><column id="0">3.15362803613</column><column id="1">7.06283720937</column></row><row id="5"><column id="0">4.62748441027</column><column id="1">5.61528100846</column></row><row id="6"><column id="0">6.75305670549</column><column id="1">4.51151672745</column></row><row id="7"><column id="0">9.96354661875</column><column id="1">3.62881300742</column></row><row id="8"><column id="0">14.6200363901</column><column id="1">2.91799550985</column></row><row id="9"><column id="0">21.3355521112</column><column id="1">2.37906423473</column></row><row id="10"><column id="0">31.4787476794</column><column id="1">1.9384037367</column></row><row id="11"><column id="0">46.6992678082</column><column id="1">1.52232067044</column></row><row id="12"><column id="0">67.4073688022</column><column id="1">1.20437205636</column></row><row id="13"><column id="0">101.101623239</column><column id="1">1.00934955106</column></row></rows></data></data></RheologicalLossTangent></RheologicalComplexModulus><RheologicalComplexModulus><RheometerMode><FrequencySweep><condition><temperature><value>280</value><unit>Celsius</unit></temperature></condition></FrequencySweep></RheometerMode><RheologicalStorageModulus><description>shear storage modulus (Pa) on frequency (rad per sec) at 280 deg C</description><data><AxisLabel><xName>Frequency</xName><xUnit>rad/sec</xUnit><yName>Shear Storage Modulus</yName><yUnit>Pa</yUnit></AxisLabel><data><headers><column id="0">Frequency (rad / sec)</column><column id="1">Shear Storage Modulus (Pa)</column></headers><rows><row id="0"><column id="0">0.0558076388086</column><column id="1">24.7793325157</column></row><row id="1"><column id="0">0.0993295107954</column><column id="1">29.3157660906</column></row><row id="2"><column id="0">0.176772299438</column><column id="1">43.2955480865</column></row><row id="3"><column id="0">0.314602181068</column><column id="1">60.6526021992</column></row><row id="4"><column id="0">0.559946297814</column><column id="1">71.7564727674</column></row><row id="5"><column id="0">0.996532747621</column><column id="1">101.590813622</column></row><row id="6"><column id="0">1.77359860039</column><column id="1">132.175365006</column></row><row id="7"><column id="0">3.15639431182</column><column id="1">195.20570787</column></row><row id="8"><column id="0">5.58428384852</column><column id="1">330.728368007</column></row><row id="9"><column id="0">9.93618928951</column><column id="1">714.416019504</column></row><row id="10"><column id="0">17.7823902597</column><column id="1">1626.90745977</column></row><row id="11"><column id="0">31.637734551</column><column id="1">4161.37773435</column></row><row id="12"><column id="0">56.2874191202</column><column id="1">11103.5043181</column></row><row id="13"><column id="0">99.5606632374</column><column id="1">29626.9442475</column></row></rows></data></data></RheologicalStorageModulus></RheologicalComplexModulus><RheologicalViscosity><RheometerMode><FrequencySweep><condition><temperature><value>170</value><unit>Celsius</unit></temperature></condition></FrequencySweep></RheometerMode><MeltViscosity><description>complex viscosity (Pa-sec) on frequency (rad per sec) at 170 deg C</description><data><AxisLabel><xName>Frequency</xName><xUnit>rad/sec</xUnit><yName>Complex Viscosity</yName><yUnit>Pa-sec</yUnit></AxisLabel><data><headers><column id="0">Frequency (rad / sec)</column><column id="1">Complex Viscosity (Pa-sec)</column></headers><rows><row id="0"><column id="0">0.0098700343546</column><column id="1">21643725.3093</column></row><row id="1"><column id="0">0.0176433868772</column><column id="1">19303614.786</column></row><row id="2"><column id="0">0.0313060495872</column><column id="1">16419172.3668</column></row><row id="3"><column id="0">0.0555487870656</column><column id="1">13965737.7232</column></row><row id="4"><column id="0">0.0993111056603</column><column id="1">10500744.4265</column></row><row id="5"><column id="0">0.177554238628</column><column id="1">7673931.02855</column></row><row id="6"><column id="0">0.315055703805</column><column id="1">6344130.4939</column></row><row id="7"><column id="0">0.563296723241</column><column id="1">4421529.9494</column></row><row id="8"><column id="0">0.984992284964</column><column id="1">2698425.76349</column></row><row id="9"><column id="0">1.7611622109</column><column id="1">1793550.45609</column></row><row id="10"><column id="0">3.14902333086</column><column id="1">1158666.14923</column></row><row id="11"><column id="0">5.58965971719</column><column id="1">619180.130959</column></row><row id="12"><column id="0">10.0686724102</column><column id="1">427459.208397</column></row><row id="13"><column id="0">17.737869176</column><column id="1">260873.070889</column></row><row id="14"><column id="0">31.7186430674</column><column id="1">151830.780314</column></row><row id="15"><column id="0">56.7188938001</column><column id="1">88367.0582483</column></row><row id="16"><column id="0">98.4584506967</column><column id="1">45036.20022</column></row></rows></data></data></MeltViscosity></RheologicalViscosity><RheologicalViscosity><RheometerMode><FrequencySweep><condition><temperature><value>220</value><unit>Celsius</unit></temperature></condition></FrequencySweep></RheometerMode><MeltViscosity><description>complex viscosity (Pa-sec) on frequency (rad per sec) at 220 deg C</description><data><AxisLabel><xName>Frequency</xName><xUnit>rad/sec</xUnit><yName>Complex Viscosity</yName><yUnit>Pa-sec</yUnit></AxisLabel><data><headers><column id="0">Frequency (rad / sec)</column><column id="1">Complex Viscosity (Pa-sec)</column></headers><rows><row id="0"><column id="0">0.098819107832</column><column id="1">31894.1164186</column></row><row id="1"><column id="0">0.175814985807</column><column id="1">31087.0026151</column></row><row id="2"><column id="0">0.312802957973</column><column id="1">30106.7719516</column></row><row id="3"><column id="0">0.556526453465</column><column id="1">29533.5326998</column></row><row id="4"><column id="0">0.990149503103</column><column id="1">29157.4497731</column></row><row id="5"><column id="0">1.76163420874</column><column id="1">28602.2858146</column></row><row id="6"><column id="0">3.13422879645</column><column id="1">28057.6922943</column></row><row id="7"><column id="0">5.57629393192</column><column id="1">26999.4153471</column></row><row id="8"><column id="0">9.92111809146</column><column id="1">25650.2090568</column></row><row id="9"><column id="0">14.5094484163</column><column id="1">23449.2993136</column></row><row id="10"><column id="0">21.4733725025</column><column id="1">21300.3088084</column></row><row id="11"><column id="0">31.4044029894</column><column id="1">19348.2606566</column></row><row id="12"><column id="0">45.9283480975</column><column id="1">16590.1982957</column></row><row id="13"><column id="0">67.569490608</column><column id="1">13688.7450954</column></row><row id="14"><column id="0">99.4078004143</column><column id="1">11222.5814066</column></row></rows></data></data></MeltViscosity></RheologicalViscosity><RheologicalViscosity><RheometerMode><FrequencySweep><condition><temperature><value>280</value><unit>Celsius</unit></temperature></condition></FrequencySweep></RheometerMode><MeltViscosity><description>complex viscosity (Pa-sec) on frequency (rad per sec) at 280 deg C</description><data><AxisLabel><xName>Frequency</xName><xUnit>rad/sec</xUnit><yName>Complex Viscosity</yName><yUnit>Pa-sec</yUnit></AxisLabel><data><headers><column id="0">Frequency (rad / sec)</column><column id="1">Complex Viscosity (Pa-sec)</column></headers><rows><row id="0"><column id="0">0.0558533085005</column><column id="1">24.5621454812</column></row><row id="1"><column id="0">0.0994192514786</column><column id="1">29.0889597685</column></row><row id="2"><column id="0">0.176966912613</column><column id="1">43.0138994371</column></row><row id="3"><column id="0">0.315002252522</column><column id="1">60.3298990642</column></row><row id="4"><column id="0">0.560706053063</column><column id="1">70.6973478843</column></row><row id="5"><column id="0">0.998060412026</column><column id="1">102.35310219</column></row><row id="6"><column id="0">1.77655400831</column><column id="1">130.527638046</column></row><row id="7"><column id="0">3.14391277941</column><column id="1">195.062808108</column></row><row id="8"><column id="0">5.59618514345</column><column id="1">327.454916288</column></row><row id="9"><column id="0">9.90339607248</column><column id="1">708.469887282</column></row><row id="10"><column id="0">17.8346567607</column><column id="1">1633.20043065</column></row><row id="11"><column id="0">31.7458047361</column><column id="1">4229.24287439</column></row><row id="12"><column id="0">56.1795705257</column><column id="1">11185.8374305</column></row><row id="13"><column id="0">99.4192514786</column><column id="1">29899.6254778</column></row></rows></data></data></MeltViscosity></RheologicalViscosity></Rheological></PROPERTIES></PolymerNanocomposite>

File: whyis/materialsmine/tests/xml/L260_S5_Haggenmueller_2006.xml
<?xml version="1.0" encoding="UTF-8"?>
<PolymerNanocomposite>
  <ID>L260_S5_Haggenmueller_2006</ID>
  <Control_ID>L260_S1_Haggenmueller_2006</Control_ID>
  <DATA_SOURCE>
    <Citation>
      <CommonFields>
        <CitationType>research article</CitationType>
        <Publication>Polymer</Publication>
        <Title>Interfacial in situ polymerization of single wall carbon nanotube/nylon 6,6 nanocomposites</Title>
        <Author>Haggenmueller, Reto</Author>
        <Author>Du, Fangming</Author>
        <Author>Fischer, John E.</Author>
        <Author>Winey, Karen I.</Author>
        <Keyword>Nanocomposite</Keyword>
        <Keyword>Single wall carbon nanotube</Keyword>
        <Keyword>In situ polymerization</Keyword>
        <Publisher>Elsevier</Publisher>
        <PublicationYear>2006</PublicationYear>
        <DOI>10.1016/j.polymer.2006.01.087</DOI>
        <Volume>47</Volume>
        <URL>https://www.sciencedirect.com/science/article/pii/S0032386106001297?via%3Dihub</URL>
        <Language>English</Language>
        <Location>Department of Materials Science and Engineering, University of Pennsylvania, Philadelphia, PA 19104-6272, USA</Location>
        <DateOfCitation>2017-07-31</DateOfCitation>
      </CommonFields>
      <CitationType>
        <Journal>
          <ISSN>0032-3861</ISSN>
          <Issue>7</Issue>
        </Journal>
      </CitationType>
    </Citation>
  </DATA_SOURCE>
  <MATERIALS>
    <Matrix>
      <MatrixComponent>
        <ChemicalName>Poly[imino(1,6-dioxo-1,6-hexanediyl)imino-1,6-hexanediyl]</ChemicalName>
        <Abbreviation>nylon 6,6</Abbreviation>
        <MolecularWeight>
          <description>viscosity averaged</description>
          <value>35000</value>
          <unit>g/mol</unit>
        </MolecularWeight>
      </MatrixComponent>
    </Matrix>
    <Filler>
      <FillerComponent>
        <ChemicalName>single-walled carbon nanotubes</ChemicalName>
        <Abbreviation>SWNT</Abbreviation>
        <ParticleSurfaceTreatment>
          <ChemicalName>dodecylamine</ChemicalName>
          <Abbreviation>C12H27N</Abbreviation>
          <ManufacturerOrSourceName>Aldrich</ManufacturerOrSourceName>
          <GraftDensity>
            <description>the surface areas per chain are ~0.13 nm^2, which corresponds to a surface coverage of only 2.9%</description>
            <value>7.69</value>
            <unit>chains/nm^2</unit>
          </GraftDensity>
          <SurfaceChemistryProcessing>
            <ChooseParameter>
              <Mixing>
                <Description>Functionalization was initiated by refluxing the SWNT at 115 &#176;C in 2.6 M nitric acid for 12 or 48 h while stirring to decorate the SWNT with carboxylic acid groups (&#8211;COOH).</Description>
                <MixingMethod>stirring</MixingMethod>
                <ChemicalUsed>
                  <description>SWNT</description>
                </ChemicalUsed>
                <ChemicalUsed>
                  <description>nitric acid</description>
                  <value>2.6</value>
                  <unit>M</unit>
                </ChemicalUsed>
                <Time>
                  <value>12</value>
                  <unit>hours</unit>
                </Time>
                <Temperature>
                  <value>115</value>
                  <unit>Celsius</unit>
                </Temperature>
              </Mixing>
            </ChooseParameter>
            <ChooseParameter>
              <Other>washing in water</Other>
            </ChooseParameter>
            <ChooseParameter>
              <Drying-Evaporation>
                <Description>SWNT-COOH was dried</Description>
              </Drying-Evaporation>
            </ChooseParameter>
            <ChooseParameter>
              <Solvent>
                <SolventName>dimethyl formamide (DMF)</SolventName>
              </Solvent>
            </ChooseParameter>
            <ChooseParameter>
              <Mixing>
                <Description>these nanotubes were suspended in dimethyl formamide (DMF) to which thionyl chloride (SOCl2) was subsequently added and stirred at 70 &#176;C for 24 h to transform the &#8211;COOH groups to chloric acid (&#8211;COCl)</Description>
                <MixingMethod>stirring</MixingMethod>
                <ChemicalUsed>
                  <description>SWNT-COOH</description>
                </ChemicalUsed>
                <ChemicalUsed>
                  <description>dimethyl formamide (DMF)</description>
                </ChemicalUsed>
                <ChemicalUsed>
                  <description>thionyl chloride (SOCl2)</description>
                </ChemicalUsed>
                <Time>
                  <value>24</value>
                  <unit>hours</unit>
                </Time>
                <Temperature>
                  <value>70</value>
                  <unit>Celsius</unit>
                </Temperature>
              </Mixing>
            </ChooseParameter>
            <ChooseParameter>
              <Other>washing with anhydrous THF</Other>
            </ChooseParameter>
            <ChooseParameter>
              <Drying-Evaporation>
                <Description>SWNT-COCl was dried</Description>
              </Drying-Evaporation>
            </ChooseParameter>
            <ChooseParameter>
              <Mixing>
                <Description>the nanotubes were stirred in excess f12 (dodecylamine, C12H27N, Aldrich) at 95 &#176;C for 96 h.</Description>
                <MixingMethod>stirring</MixingMethod>
                <ChemicalUsed>
                  <description>SWNT-COCl</description>
                </ChemicalUsed>
                <ChemicalUsed>
                  <description>dodecylamine (C12H27N)</description>
                </ChemicalUsed>
                <Time>
                  <value>96</value>
                  <unit>hours</unit>
                </Time>
                <Temperature>
                  <value>95</value>
                  <unit>Celsius</unit>
                </Temperature>
              </Mixing>
            </ChooseParameter>
          </SurfaceChemistryProcessing>
        </ParticleSurfaceTreatment>
      </FillerComponent>
      <FillerComposition>
        <Fraction>
          <mass>0.02</mass>
        </Fraction>
      </FillerComposition>
      <Description>2wt% SWNT-f12</Description>
    </Filler>
  </MATERIALS>
  <PROCESSING>
    <In-SituPolymerization>
      <ChooseParameter>
        <Solvent>
          <SolventName>toluene</SolventName>
        </Solvent>
      </ChooseParameter>
      <ChooseParameter>
        <Mixing>
          <Description>The SWNT were suspended in toluene. The in situ polymerization of nylon 6,6 in the presence of the nanotubes was performed with the same reagent ratios as described in S1 for the neat nylon 6,6.</Description>
          <Mixer>Waring, model 51BL31</Mixer>
          <MixingMethod>blending</MixingMethod>
          <ChemicalUsed>
            <description>adipoyl chloride</description>
          </ChemicalUsed>
          <ChemicalUsed>
            <description>toluene</description>
          </ChemicalUsed>
          <ChemicalUsed>
            <description>1,6-hexamethylene diamine</description>
          </ChemicalUsed>
          <ChemicalUsed>
            <description>deionized water</description>
          </ChemicalUsed>
          <ChemicalUsed>
            <description>sodium hydroxide</description>
          </ChemicalUsed>
          <Time>
            <value>5</value>
            <unit>minutes</unit>
          </Time>
        </Mixing>
      </ChooseParameter>
      <ChooseParameter>
        <Mixing>
          <Description>To adjust the nanotube loading, the SWNT/nylon composites were dissolved in formic acid, along with commercial nylon 6,6 ( Mv = 22000 g/mol, Scientific Polymer Products) and precipitated in water.</Description>
          <MixingMethod>dissolving</MixingMethod>
          <ChemicalUsed>
            <description>SWNT/nylon 6,6 composites</description>
          </ChemicalUsed>
          <ChemicalUsed>
            <description>commercial nylon 6,6</description>
          </ChemicalUsed>
          <ChemicalUsed>
            <description>formic acid</description>
          </ChemicalUsed>
        </Mixing>
      </ChooseParameter>
      <ChooseParameter>
        <Other>precipitated in water</Other>
      </ChooseParameter>
    </In-SituPolymerization>
  </PROCESSING>
  <CHARACTERIZATION>
    <Differential_Scanning_Calorimetry>
      <Equipment>Perkin&#8211;Elmer differential scanning calorimeter (DSC 7)</Equipment>
    </Differential_Scanning_Calorimetry>
    <Fourier_Transform_Infrared_Spectroscopy>
      <Equipment>Perkin&#8211;Elmer 2000 FTIR spectrometer</Equipment>
    </Fourier_Transform_Infrared_Spectroscopy>
    <Thermogravimetric_Analysis>
      <Equipment>SDT 2960 DTA/TGA analyzer</Equipment>
      <Description>TA instruments</Description>
    </Thermogravimetric_Analysis>
    <Raman_Spectroscopy>
      <Equipment>Renishaw micro-Raman spectrometer</Equipment>
    </Raman_Spectroscopy>
  </CHARACTERIZATION>
  <PROPERTIES>
    <Mechanical>
      <Tensile>
        <TensileModulus>
          <description>on individual melt-spun fiber with diameter of 125&#177;7 &#956;m</description>
          <value>2.39908256881</value>
          <unit>GPa</unit>
        </TensileModulus>
      </Tensile>
      <Tensile>
        <TensileModulus>
          <description>on individual melt-spun fiber with diameter of 171&#177;9 &#956;m</description>
          <value>1.58256880734</value>
          <unit>GPa</unit>
        </TensileModulus>
      </Tensile>
    </Mechanical>
    <Electrical>
      <ElectricConductivity>
        <value>3.55e-7</value>
        <unit>S/m</unit>
      </ElectricConductivity>
    </Electrical>
    <Thermal>
      <MeasurementMethod>Perkin&#8211;Elmer differential scanning calorimeter (DSC 7)</MeasurementMethod>
      <Crystallinity>
        <DegreeOfCrystallization>
          <description>tested at a heating rate of 10 &#176;C/min, the total crystallinity (~29%) did not change upon blending</description>
          <value>0.29</value>
        </DegreeOfCrystallization>
      </Crystallinity>
      <MeltingTemperature>
        <description>The melting temperature (261 &#176;C) did not change upon blending</description>
        <value>261</value>
        <unit>Celsius</unit>
      </MeltingTemperature>
    </Thermal>
  </PROPERTIES>
</PolymerNanocomposite>

File: whyis/materialsmine/tests/xml/L300_S5_Nakane_1999.xml
<?xml version="1.0" encoding="utf-8"?>
<PolymerNanocomposite>
    <ID>L300_S5_Nakane_1999</ID>
    <Control_ID>L300_S1_Nakane_1999</Control_ID>
    <MATERIALS>
        <Matrix>
            <MatrixComponent>
                <ChemicalName>poly(vinyl alcohol)</ChemicalName>
                <Abbreviation>PVA</Abbreviation>
                <ManufacturerOrSourceName>Kuraray Co., Ltd., Japan</ManufacturerOrSourceName>
                <TradeName>Poval 117</TradeName>
            </MatrixComponent>
            <MatrixProcessing>
                <ChooseParameter>
                    <Other>The polymer underwent resaponification with an aqueous solution of sodium hydroxide</Other>
                </ChooseParameter>
                <ChooseParameter>
                    <Other>Subsequently, it was dilated with pure water in a cellophane tube (Visking Tube) for 3 weeks with occasional change of water.</Other>
                </ChooseParameter>
            </MatrixProcessing>
        </Matrix>
        <Filler>
            <FillerComponent>
                <ChemicalName>silica</ChemicalName>
                <PubChemRef>Tetraethoxysilane</PubChemRef>
                <Abbreviation>TEOS</Abbreviation>
                <ManufacturerOrSourceName>Shin-etsu Kagaku Co., Ltd., Japan</ManufacturerOrSourceName>
            </FillerComponent>
            <FillerComposition>
                <Fraction>
                    <mass>0.4</mass>
                </Fraction>
            </FillerComposition>
        </Filler>
    </MATERIALS>
    <PROCESSING>
        <Other_Processing>
            <ChooseParameter>
                <Mixing>
                    <Description>Aqueous HCl was added dropwise to TEOS while stirring</Description>
                    <MixingMethod>stirring</MixingMethod>
                    <Temperature>
                        <value>0</value>
                        <unit>Celsius</unit>
                    </Temperature>
                </Mixing>
            </ChooseParameter>
            <ChooseParameter>
                <Other>PVA was dropped slowly into silica sol</Other>
            </ChooseParameter>
            <ChooseParameter>
                <Heating>
                    <Description>The mixture was heated in a water bath</Description>
                    <Temperature>
                        <value>50</value>
                        <unit>Celsius</unit>
                    </Temperature>
                    <Time>
                        <value>2</value>
                        <unit>hours</unit>
                    </Time>
                </Heating>
            </ChooseParameter>
            <ChooseParameter>
                <Molding>
                    <MoldingMode>casting</MoldingMode>
                    <MoldingInfo>
                        <Description>The mixture was cast in a polystyrene Petri dish</Description>
                    </MoldingInfo>
                </Molding>
            </ChooseParameter>
            <ChooseParameter>
                <Other>The sol was aged in a sealed dish for 1 week at 40 C.</Other>
            </ChooseParameter>
            <ChooseParameter>
                <Drying-Evaporation>
                    <Description>The wet gel was dried in air and further in vacuo.</Description>
                    <Temperature>
                        <value>40</value>
                        <unit>Celsius</unit>
                    </Temperature>
                    <AmbientCondition>atmosphere</AmbientCondition>
                </Drying-Evaporation>
            </ChooseParameter>
        </Other_Processing>
    </PROCESSING>
    <CHARACTERIZATION>
        <Dynamic_Mechanical_Analysis>
            <Equipment>(DVE-V4, Rheology Co., Ltd., Japan)</Equipment>
        </Dynamic_Mechanical_Analysis>
        <XRay_Diffraction_and_Scattering>
            <Equipment>(RAD-rA model, Rigaku Co., Ltd., Japan)</Equipment>
        </XRay_Diffraction_and_Scattering>
        <Thermogravimetric_Analysis>
            <Equipment>(TG/DTA220, Seiko Co. Ltd., Japan)</Equipment>
        </Thermogravimetric_Analysis>
    </CHARACTERIZATION>
    <PROPERTIES>
        <Mechanical>
            <Tensile>
                <LoadingProfile>
                    <AxisLabel>
                        <xName>Strain</xName>
                        <xUnit>percentage</xUnit>
                        <yName>Stress</yName>
                        <yUnit>MPa</yUnit>
                    </AxisLabel>
                    <data>
                        <headers>
                            <column id="0">Strain (%)</column>
                            <column id="1">Stress (Mpa)</column>
                        </headers>
                        <rows>
                            <row id="0">
                                <column id="0">0.488947522403</column>
                                <column id="1">24.9897478167</column>
                            </row>
                            <row id="1">
                                <column id="0">0.206702455438</column>
                                <column id="1">10.2678907707</column>
                            </row>
                            <row id="2">
                                <column id="0">0.0792094406024</column>
                                <column id="1">4.02476970038</column>
                            </row>
                            <row id="3">
                                <column id="0">0.458310507435</column>
                                <column id="1">19.158611338</column>
                            </row>
                            <row id="4">
                                <column id="0">0.160242593969</column>
                                <column id="1">15.5440079659</column>
                            </row>
                            <row id="5">
                                <column id="0">0.90212884315</column>
                                <column id="1">41.2782263019</column>
                            </row>
                            <row id="6">
                                <column id="0">0.940644788598</column>
                                <column id="1">32.5323892337</column>
                            </row>
                            <row id="7">
                                <column id="0">1.3802561525</column>
                                <column id="1">60.5980280682</column>
                            </row>
                            <row id="8">
                                <column id="0">1.22448532952</column>
                                <column id="1">51.9931198677</column>
                            </row>
                            <row id="9">
                                <column id="0">0.93220689301</column>
                                <column id="1">47.4921877784</column>
                            </row>
                            <row id="10">
                                <column id="0">1.80212313252</column>
                                <column id="1">79.3363291472</column>
                            </row>
                            <row id="11">
                                <column id="0">1.9786885736</column>
                                <column id="1">73.9835174962</column>
                            </row>
                            <row id="12">
                                <column id="0">1.79906431079</column>
                                <column id="1">67.1880712416</column>
                            </row>
                            <row id="13">
                                <column id="0">2.00943420192</column>
                                <column id="1">88.0281205131</column>
                            </row>
                            <row id="14">
                                <column id="0">2.30809720581</column>
                                <column id="1">99.0291856973</column>
                            </row>
                            <row id="15">
                                <column id="0">2.1881058389</column>
                                <column id="1">94.3884072907</column>
                            </row>
                            <row id="16">
                                <column id="0">2.54316050748</column>
                                <column id="1">106.063545902</column>
                            </row>
                            <row id="17">
                                <column id="0">2.71920844731</column>
                                <column id="1">111.225327822</column>
                            </row>
                            <row id="18">
                                <column id="0">2.81124282387</column>
                                <column id="1">115.638172539</column>
                            </row>
                            <row id="19">
                                <column id="0">2.90484571504</column>
                                <column id="1">120.767514725</column>
                            </row>
                        </rows>
                    </data>
                </LoadingProfile>
                <TensileModulus>
                    <value>52.89440172</value>
                    <unit>MPa</unit>
                </TensileModulus>
                <ElongationAtBreak>
                    <value>2.492069658</value>
                    <unit>MPa</unit>
                </ElongationAtBreak>
            </Tensile>
        </Mechanical>
        <Viscoelastic>
            <DynamicProperties>
                <MeasurementMode>tensile</MeasurementMode>
                <MeasurementMethod>DMA</MeasurementMethod>
                <DMA_mode>
                    <TemperatureSweep>
                        <condition>
                            <frequency>
                                <value>110</value>
                                <unit>Hz</unit>
                            </frequency>
                        </condition>
                    </TemperatureSweep>
                </DMA_mode>
                <DynamicPropertyProfile>
                    <data>
                        <AxisLabel>
                            <xName>Temperature</xName>
                            <xUnit>celsius</xUnit>
                            <yName>Storage Modulus</yName>
                            <yUnit>MPa</yUnit>
                        </AxisLabel>
                        <data>
                            <headers>
                                <column id="0">Temperature ( C)</column>
                                <column id="1">Log E&#39; (Mpa)</column>
                            </headers>
                            <rows>
                                <row id="0">
                                    <column id="0">38.0465329212</column>
                                    <column id="1">3.62951713042</column>
                                </row>
                                <row id="1">
                                    <column id="0">41.1492153113</column>
                                    <column id="1">3.60139413433</column>
                                </row>
                                <row id="2">
                                    <column id="0">45.313920496</column>
                                    <column id="1">3.58634652845</column>
                                </row>
                                <row id="3">
                                    <column id="0">49.9418732349</column>
                                    <column id="1">3.55952824103</column>
                                </row>
                                <row id="4">
                                    <column id="0">54.7873185446</column>
                                    <column id="1">3.50450097462</column>
                                </row>
                                <row id="5">
                                    <column id="0">59.9212066927</column>
                                    <column id="1">3.44325002037</column>
                                </row>
                                <row id="6">
                                    <column id="0">64.3406431134</column>
                                    <column id="1">3.39307140246</column>
                                </row>
                                <row id="7">
                                    <column id="0">69.1877057087</column>
                                    <column id="1">3.33854674261</column>
                                </row>
                                <row id="8">
                                    <column id="0">75.0697865488</column>
                                    <column id="1">3.26409269718</column>
                                </row>
                                <row id="9">
                                    <column id="0">80.3338691644</column>
                                    <column id="1">3.20564055275</column>
                                </row>
                                <row id="10">
                                    <column id="0">85.5643379116</column>
                                    <column id="1">3.13581206148</column>
                                </row>
                                <row id="11">
                                    <column id="0">90.4834820923</column>
                                    <column id="1">3.09517753963</column>
                                </row>
                                <row id="12">
                                    <column id="0">94.5240895122</column>
                                    <column id="1">3.07403168239</column>
                                </row>
                                <row id="13">
                                    <column id="0">99.3867867985</column>
                                    <column id="1">3.0412572934</column>
                                </row>
                                <row id="14">
                                    <column id="0">104.210632809</column>
                                    <column id="1">3.0184046003</column>
                                </row>
                                <row id="15">
                                    <column id="0">109.381862887</column>
                                    <column id="1">3.01775156902</column>
                                </row>
                                <row id="16">
                                    <column id="0">114.299093587</column>
                                    <column id="1">3.03245631411</column>
                                </row>
                                <row id="17">
                                    <column id="0">119.200619019</column>
                                    <column id="1">3.04024589486</column>
                                </row>
                                <row id="18">
                                    <column id="0">124.015036887</column>
                                    <column id="1">3.04119158233</column>
                                </row>
                                <row id="19">
                                    <column id="0">129.649728027</column>
                                    <column id="1">3.0717817723</column>
                                </row>
                                <row id="20">
                                    <column id="0">134.068624748</column>
                                    <column id="1">3.0950444387</column>
                                </row>
                                <row id="21">
                                    <column id="0">139.427533391</column>
                                    <column id="1">3.10422957922</column>
                                </row>
                                <row id="22">
                                    <column id="0">144.071734062</column>
                                    <column id="1">3.11127216046</column>
                                </row>
                                <row id="23">
                                    <column id="0">149.047953961</column>
                                    <column id="1">3.11173322539</column>
                                </row>
                                <row id="24">
                                    <column id="0">154.026320204</column>
                                    <column id="1">3.09906119327</column>
                                </row>
                                <row id="25">
                                    <column id="0">158.638213609</column>
                                    <column id="1">3.08738528479</column>
                                </row>
                                <row id="26">
                                    <column id="0">163.934687276</column>
                                    <column id="1">3.07016161374</column>
                                </row>
                                <row id="27">
                                    <column id="0">169.258497436</column>
                                    <column id="1">3.05477555369</column>
                                </row>
                                <row id="28">
                                    <column id="0">174.054845044</column>
                                    <column id="1">3.02929972325</column>
                                </row>
                                <row id="29">
                                    <column id="0">178.121525307</column>
                                    <column id="1">3.00637958957</column>
                                </row>
                            </rows>
                        </data>
                    </data>
                </DynamicPropertyProfile>
            </DynamicProperties>
            <DynamicProperties>
                <MeasurementMode>tensile</MeasurementMode>
                <MeasurementMethod>DMA</MeasurementMethod>
                <DMA_mode>
                    <TemperatureSweep>
                        <condition>
                            <frequency>
                                <value>110</value>
                                <unit>Hz</unit>
                            </frequency>
                        </condition>
                    </TemperatureSweep>
                </DMA_mode>
                <DynamicPropertyProfile>
                    <data>
                        <AxisLabel>
                            <xName>Temperature</xName>
                            <xUnit>celsius</xUnit>
                            <yName>Tan delta</yName>
                        </AxisLabel>
                        <data>
                            <headers>
                                <column id="0">Temperature ( C)</column>
                                <column id="1">Tan delta</column>
                            </headers>
                            <rows>
                                <row id="0">
                                    <column id="0">40.3923865262</column>
                                    <column id="1">0.0698148450086</column>
                                </row>
                                <row id="1">
                                    <column id="0">44.7061201907</column>
                                    <column id="1">0.0739126516004</column>
                                </row>
                                <row id="2">
                                    <column id="0">48.6801332886</column>
                                    <column id="1">0.0793925956124</column>
                                </row>
                                <row id="3">
                                    <column id="0">52.6491687439</column>
                                    <column id="1">0.0843243778817</column>
                                </row>
                                <row id="4">
                                    <column id="0">55.493698125</column>
                                    <column id="1">0.0926799902251</column>
                                </row>
                                <row id="5">
                                    <column id="0">56.4515950246</column>
                                    <column id="1">0.101814101458</column>
                                </row>
                                <row id="6">
                                    <column id="0">58.7657750302</column>
                                    <column id="1">0.111554690116</column>
                                </row>
                                <row id="7">
                                    <column id="0">62.0459712886</column>
                                    <column id="1">0.117231650804</column>
                                </row>
                                <row id="8">
                                    <column id="0">64.7241421491</column>
                                    <column id="1">0.125653268808</column>
                                </row>
                                <row id="9">
                                    <column id="0">67.2802181225</column>
                                    <column id="1">0.132542248591</column>
                                </row>
                                <row id="10">
                                    <column id="0">71.4368416974</column>
                                    <column id="1">0.134117272468</column>
                                </row>
                                <row id="11">
                                    <column id="0">75.6502167922</column>
                                    <column id="1">0.128146417884</column>
                                </row>
                                <row id="12">
                                    <column id="0">79.65609227</column>
                                    <column id="1">0.121675747126</column>
                                </row>
                                <row id="13">
                                    <column id="0">80.988677771</column>
                                    <column id="1">0.115677045359</column>
                                </row>
                                <row id="14">
                                    <column id="0">83.6234173566</column>
                                    <column id="1">0.107901010469</column>
                                </row>
                                <row id="15">
                                    <column id="0">85.6495170592</column>
                                    <column id="1">0.100081890008</column>
                                </row>
                                <row id="16">
                                    <column id="0">88.5291773232</column>
                                    <column id="1">0.0932084402686</column>
                                </row>
                                <row id="17">
                                    <column id="0">91.5208795315</column>
                                    <column id="1">0.0852404626735</column>
                                </row>
                                <row id="18">
                                    <column id="0">94.6723589156</column>
                                    <column id="1">0.0786888994034</column>
                                </row>
                                <row id="19">
                                    <column id="0">97.8870489159</column>
                                    <column id="1">0.0710322658122</column>
                                </row>
                                <row id="20">
                                    <column id="0">101.863903963</column>
                                    <column id="1">0.0653876461836</column>
                                </row>
                                <row id="21">
                                    <column id="0">106.100161254</column>
                                    <column id="1">0.0617402890742</column>
                                </row>
                                <row id="22">
                                    <column id="0">109.898326264</column>
                                    <column id="1">0.0570935651093</column>
                                </row>
                                <row id="23">
                                    <column id="0">113.081175099</column>
                                    <column id="1">0.0529889466358</column>
                                </row>
                                <row id="24">
                                    <column id="0">116.786610309</column>
                                    <column id="1">0.0473989510695</column>
                                </row>
                                <row id="25">
                                    <column id="0">120.39360718</column>
                                    <column id="1">0.0418549538968</column>
                                </row>
                                <row id="26">
                                    <column id="0">124.683511102</column>
                                    <column id="1">0.0397364241021</column>
                                </row>
                                <row id="27">
                                    <column id="0">129.048986069</column>
                                    <column id="1">0.0364785527375</column>
                                </row>
                                <row id="28">
                                    <column id="0">132.831345642</column>
                                    <column id="1">0.034788224467</column>
                                </row>
                                <row id="29">
                                    <column id="0">137.18434643</column>
                                    <column id="1">0.0339310018468</column>
                                </row>
                                <row id="30">
                                    <column id="0">141.984760265</column>
                                    <column id="1">0.0333266438831</column>
                                </row>
                                <row id="31">
                                    <column id="0">146.049891339</column>
                                    <column id="1">0.0320728640703</column>
                                </row>
                                <row id="32">
                                    <column id="0">150.449107738</column>
                                    <column id="1">0.0317957812489</column>
                                </row>
                                <row id="33">
                                    <column id="0">154.994578904</column>
                                    <column id="1">0.030870941688</column>
                                </row>
                                <row id="34">
                                    <column id="0">159.680519372</column>
                                    <column id="1">0.0291449700261</column>
                                </row>
                                <row id="35">
                                    <column id="0">163.720241257</column>
                                    <column id="1">0.0310376934981</column>
                                </row>
                                <row id="36">
                                    <column id="0">167.934671384</column>
                                    <column id="1">0.0301753086894</column>
                                </row>
                                <row id="37">
                                    <column id="0">171.676673058</column>
                                    <column id="1">0.0303633415471</column>
                                </row>
                                <row id="38">
                                    <column id="0">175.646659745</column>
                                    <column id="1">0.0309686051712</column>
                                </row>
                                <row id="39">
                                    <column id="0">179.519183292</column>
                                    <column id="1">0.030853661026</column>
                                </row>
                            </rows>
                        </data>
                    </data>
                </DynamicPropertyProfile>
            </DynamicProperties>
        </Viscoelastic>
        <Thermal>
            <ThermalDecompositionTemperature>
                <value>452.3885182</value>
                <unit>Celsius</unit>
            </ThermalDecompositionTemperature>
            <GlassTransitionTemperature>
                <value>70.16129032</value>
                <unit>Celsius</unit>
            </GlassTransitionTemperature>
        </Thermal>
    </PROPERTIES>
    <MICROSTRUCTURE>
        <Experimental_Sample_Info>
            <SampleThickness>
                <value>50</value>
                <unit>micrometers</unit>
            </SampleThickness>
        </Experimental_Sample_Info>
    </MICROSTRUCTURE>
</PolymerNanocomposite>
